Repository: Bodhiswan/GlazeInventory

# Glaze Library

Glaze Library is a Next.js App Router application for ceramic studios and glaze libraries. Members sign in with Supabase magic links, maintain a private glaze inventory, generate all owned 2-glaze combinations automatically, and publish kiln-tested photos for other signed-in members to browse.

## Stack

- Next.js 16 App Router
- Tailwind CSS 4
- Supabase Auth, Postgres, and Storage
- Stripe Checkout + Billing Portal subscription support
- Vercel-ready deployment

## Local development

1. Install dependencies:

```bash
npm install
```

2. Copy the environment template:

```bash
cp .env.example .env.local
```

3. Add your Supabase values to `.env.local`:

```bash
NEXT_PUBLIC_SUPABASE_URL=...
NEXT_PUBLIC_SUPABASE_PUBLISHABLE_KEY=...
SUPABASE_SERVICE_ROLE_KEY=...
STRIPE_SECRET_KEY=...
STRIPE_MEMBER_PRICE_ID=...
STRIPE_WEBHOOK_SECRET=...
NEXT_PUBLIC_SITE_URL=http://localhost:3000
```

4. Link the repo to your hosted Supabase project:

```bash
npm run supabase:login
npm run supabase:link -- --project-ref your-project-ref
```

5. Push schema and starter catalog to the linked project:

```bash
npm run supabase:push
```

6. Configure Stripe billing:

- Create a recurring Stripe Price for the membership plan.
- Copy the Price ID into `STRIPE_MEMBER_PRICE_ID`.
- Point your Stripe webhook endpoint at `/api/stripe/webhook`.
- Subscribe the webhook to `checkout.session.completed`, `checkout.session.expired`, `customer.subscription.created`, `customer.subscription.updated`, and `customer.subscription.deleted`.

7.

# Glazing Guide Research — Multi-AI Collaboration

This directory contains research from three AI models (Claude, GPT, Grok) working in parallel to build the most comprehensive glazing guide on the internet. **Bodhi Swan** serves as arbiter and editor-in-chief.

---

## How This Works

1. All three models research the same topics independently
2. Each model writes findings to `[model]-research.md` in the relevant topic folder
3. Claude merges all research, flags conflicts, and produces a merged draft
4. Bodhi reviews and makes final calls on any disagreements
5. Claude implements the approved content as pages in the app

---

## Research Output Format

**Every model must use this format for each claim:**

```markdown

### [Topic / Claim Title]
**Statement:** [The factual claim being made]
**Source:** [Book + Author + Page # / URL / Museum accession #]
**Confidence:** High / Medium / Low
**Verification:** [How was this verified? Original source, or training data recall?]
**Notes:** [Caveats, context-dependency, or disagreement with other sources]
```

---

## Quality Criteria (ALL must be met)

1. **Verifiable** — every claim cites a specific source (book + page, URL, manufacturer doc)
2. **Practically valuable** — helps a potter make better decisions, not just trivia
3. **Explains the "why"** — never just "apply 3 coats" without explaining thickness and reasoning
4. **Context-aware** — note when advice varies by cone range, clay body, kiln type
5. **Culturally respectful** — proper terminology in original language, accurate attribution
6. **Tradition vs. technique** — distinguish historical methods from modern interpretations

---

## Arbitration Rules (when models disagree)

1. **Source wins over memory** — a specific book + page citation beats training data recall
2. **Multiple sources beat single** — 2 models citing different sources that agree > 1 model with 1 source
3. **Manufacturer data is authoritative** for their own products
4. **Academic/museum sources are authoritative** for historical traditions
5. **Practitioner sources are authoritative** for practical technique
6. **Genuine conflicts** go to `arbitration/conflicts.md` for Bodhi to decide

---

## Directory Structure

```
research/
├── README.md                  ← You are here
├── sources.json               ← Master reference database
├── foundations/               ← Part I: Glaze basics, consistency, surface prep
│   ├── claude-research.md
│   ├── gpt-research.md
│   └── grok-research.md
├── troubleshooting/           ← Part VI: Glaze defects (causes + fixes)
│   ├── claude-research.md
│   ├── gpt-research.md
│   └── grok-research.md
├── application/               ← Part II: Dipping, pouring, spraying, brushing
├── layering/                  ← Part III: Interaction theory, strategies, testing
├── decorative/                ← Part IV: Resist, sgraffito, mishima, underglaze
├── firing/                    ← Part V: Atmosphere, ramp, cooling, kiln types
├── traditions/                ← Part VII: International ceramic traditions
│   ├── east-asian/            ← Japanese, Chinese, Korean
│   ├── middle-eastern/        ← Lusterware, Iznik, Persian blue
│   ├── mediterranean/         ← Maiolica, azulejo, faience
│   ├── european/              ← Salt glaze, slipware, Leach, Scandinavian
│   ├── american/              ← Edgefield, Arts & Crafts, studio pottery
│   ├── african/               ← West African, North African, contemporary

File: data/guides/research/foundations/claude-research.md
# Claude Research — Foundations (Part I)

Phase A | Researched 2026-04-09

---

## Section 1: Understanding Ceramic Glazes

### What a Glaze Is
**Statement:** A ceramic glaze is a thin layer of glass fused to the surface of a ceramic body through firing. It consists of three essential components: a glass-former (silica/SiO₂), a flux (which lowers the melting point — e.g., feldspar, calcium, sodium, potassium compounds), and alumina (Al₂O₃, which stiffens the melt so it doesn't run off the pot). This is fundamentally different from paint, which sits on a surface — glaze fuses into the clay body at the interface, becoming a permanent part of the object.
**Source:** Daniel Rhodes, *Clay and Glazes for the Potter*, 3rd ed., Krause Publications, 2000. Chapters 8-10 cover glaze composition. Also: Frank & Janet Hamer, *The Potter's Dictionary of Materials and Techniques*, 6th ed., A&C Black, 2015 — entry on "Glaze."
**Confidence:** High
**Verification:** Core ceramic science, consistent across all major textbooks and confirmed by Digitalfire glossary (https://digitalfire.com/glossary/glaze).
**Notes:** The three-component model (silica + flux + alumina) is a simplification — real glazes also contain colorants, opacifiers, and other modifiers, but this triad is the foundation of glaze chemistry.

### How Glazes Differ From Paint
**Statement:** Unlike paint, which dries by evaporation and remains a distinct surface layer, ceramic glaze undergoes a chemical transformation during firing. The raw materials melt, flow, and fuse with the clay surface at temperatures between ~900°C and 1300°C+, forming an intermediate layer where glaze and clay intermingle. Once cooled, the glaze is essentially glass bonded to ceramic — it cannot be removed without breaking the object. Paint can be applied to any dry surface; glaze application depends on the porosity of bisqueware to absorb water from the glaze suspension and deposit particles on the surface.
**Source:** Rhodes, *Clay and Glazes for the Potter*, Ch. 8; Digitalfire glossary "glaze" (https://digitalfire.com/glossary/glaze); Glazy wiki (https://help.glazy.org/concepts/firing).
**Confidence:** High
**Verification:** Fundamental ceramic science — training data consistent with all web sources checked.
**Notes:** This distinction is important because beginners often treat glaze like paint, leading to application errors. The porosity-dependent adhesion mechanism is what makes bisque temperature so critical.

### The Role of Bisque Firing
**Statement:** Bisque firing is the first firing of raw (greenware) clay, typically to cone 08–04 (~950–1060°C / 1740–1940°F). Its purpose is to drive off all remaining moisture and chemically-bound water (quartz inversion at 573°C), burn out organic matter, and sinter the clay enough for structural strength while retaining sufficient porosity (typically >15%) to absorb glaze. Cone 04 (~1060°C) is the most common bisque temperature across studio pottery.
**Source:** Digitalfire glossary "bisque" (https://digitalfire.com/glossary/bisque); BigCeramicStore "Choosing a Bisque Temperature" (https://bigceramicstore.com/pages/info-ceramics-tips-tip39_chose_bisque_temperature); Sue McLeod Ceramics "Does a lower bisque temp = more pores?" (https://suemcleodceramics.com/does-a-lower-bisque-temp-create-more-pores/).
**Confidence:** High
**Verification:** Web sources confirmed — consistent across Digitalfire, BigCeramicStore, Sue McLeod Ceramics, and Glazy.
**Notes:** The relationship is inverse: lower bisque temp = more porosity = faster glaze absorption. Some potters deliberately bisque to cone 08 for maximum porosity when using dipping glazes. For once-fire (raw glazing), bisque firing is skipped entirely — a separate technique with its own challenges.

### Cone Ranges
**Statement:** "Cone" refers to pyrometric cone numbers that measure heatwork (temperature + time), not just temperature alone. The major ranges are:
- **Low-fire:** Cone 06 to 02 (~999°C–1120°C / 1830°F–2048°F) — earthenware, bright colors, most commercial brush-on glazes
- **Mid-fire:** Cone 4 to 7 (~1162°C–1240°C / 2124°F–2264°F) — stoneware, most studio pottery today, good color range + durability
- **High-fire:** Cone 8 to 13 (~1263°C–1346°C / 2305°F–2455°F) — stoneware and porcelain, limited color palette (many colorants burn out), very durable
**Source:** Orton Ceramic Foundation cone chart (standard industry reference); Rhodes, Ch. 1-3; Glazy firing concepts (https://help.glazy.org/concepts/firing).
**Confidence:** High
**Verification:** Cone temperatures are standardized by the Edward Orton Jr. Ceramic Foundation. Widely documented.
**Notes:** Cone numbers are NOT temperatures — they measure heatwork (thermal energy absorbed over time). A fast firing to the same peak temperature produces different results than a slow firing. Cone 6 has become the dominant range in American studio pottery due to the balance of durability, color availability, and energy efficiency (electric kilns).

---

## Section 2: Glaze Consistency & Measurement

### Specific Gravity Definition
**Statement:** Specific gravity (SG) is the ratio of a glaze slurry's weight to the weight of an equal volume of water. Water has SG = 1.0, so a glaze with SG 1.45 weighs 1.45 times as much as the same volume of water. SG is the primary metric for ensuring consistent glaze application — it directly correlates with the ratio of solid glaze particles to water in the suspension.
**Source:** Digitalfire glossary "specific gravity" (https://digitalfire.com/glossary/specific+gravity); Glazy wiki "Specific Gravity" (https://wiki.glazy.org/t/specific-gravity/177.html); Sue McLeod Ceramics (https://suemcleodceramics.com/how-to-measure-the-specific-gravity-of-your-glazes/).
**Confidence:** High
**Verification:** Consistent across all web sources. Standard ceramic terminology.
**Notes:** SG is sometimes called "density" in casual usage, though technically density includes units (g/mL) while SG is a dimensionless ratio.

### Specific Gravity Ranges by Application Method
**Statement:** Recommended SG ranges vary by application method:
- **Dipping:** 1.40–1.70 (most commonly 1.45–1.55 for a 1-3 second dip)
- **Pouring:** 1.50–1.60
- **Brushing:** Brush-on glazes are typically sold pre-mixed at appropriate consistency; when thinning, aim for "latex house paint" consistency
- **Spraying:** Thinner than dipping — approximately 1.25–1.40; requires constant agitation
**Source:** Digitalfire "specific gravity" (https://digitalfire.com/glossary/specific+gravity); Digitalfire "dipping glaze" (https://digitalfire.com/glossary/dipping+glaze); Digitalfire "pour glazing" (https://digitalfire.com/glossary/pour+glazing); Glazy wiki SG page (https://wiki.glazy.org/t/specific-gravity/177.html); Rat City Studios (https://ratcitystudios.com/blog/2017/11/14/specific-gravity).
**Confidence:** High for dipping/pouring ranges. Medium for spraying (less standardized, varies more by equipment).
**Verification:** Multiple web sources cross-referenced. Digitalfire (Tony Hansen) is a widely-respected authority on glaze technology.
**Notes:** These are starting-point ranges. Every glaze formulation behaves differently — a high-clay glaze may need lower SG to avoid cracking on drying, while a low-clay glaze can tolerate higher SG. The bisque porosity also matters: more porous bisque absorbs water faster, depositing a thicker glaze layer at the same SG.

### Measurement Methods: Hydrometer vs. Weight-Per-Volume
**Statement:** Two primary methods exist for measuring SG:
1. **Hydrometer** (floating glass instrument with calibrated stem): convenient but problematic for ceramic glazes — thick/thixotropic glazes prevent the hydrometer from floating freely, leading to inaccurate readings.
2. **Weight-per-volume (graduated cylinder method):** Fill a 100cc graduated cylinder with glaze, weigh it. If 100cc weighs 145g, SG = 1.45. This is more reliable for ceramic glazes and is the preferred method among experienced potters.
The weight-per-pint method is a practical alternative: weigh a pint of glaze in grams, divide by the weight of a pint of water (473g).
**Source:** Sue McLeod Ceramics "Why I Don't Use a Hydrometer" (https://suemcleodceramics.com/why-i-dont-use-a-hydrometer-to-measure-specific-gravity/); Sue McLeod "How to Measure SG" (https://suemcleodceramics.com/how-to-measure-the-specific-gravity-of-your-glazes/); Glazy SG guide (https://help.glazy.org/testing/specific-gravity); The Studio Manager (https://www.thestudiomanager.com/posts/how-to-test-specific-gravity-in-a-ceramic-glaze-and-why-its-important); Ceramic Arts Network "How to Make a Floating Stick Hydrometer" (https://ceramicartsnetwork.org/daily/article/How-to-Make-a-Floating-Stick-Hydrometer-for-the-Cost-of-a-Milkshake).
**Confidence:** High
**Verification:** Multiple independent web sources agree on this recommendation.
**Notes:** Some potters make DIY floating-stick hydrometers (a dowel with a weight on one end) calibrated to their specific glaze — simpler than a lab hydrometer and works better in thick glazes. Ceramic Arts Network published a guide for this.

### Deflocculants and Flocculants
**Statement:** Glaze suspension can be chemically modified:
- **Deflocculants** disperse clay particles (electrically repel each other), reducing viscosity while maintaining solids content. Common: Darvan 7 (sodium polyelectrolyte), Darvan 811. Used in very small quantities — they are powerful. Used when you want a thin, flowable glaze with high solids content.
- **Flocculants** cause clay particles to attract and gel together, creating a thixotropic suspension that resists settling. Common: Epsom salts (magnesium sulfate — most common), vinegar (acetic acid), calcium chloride. Epsom salts are added as a saturated solution (dissolve in hot water first).
**Source:** Digitalfire "flocculation" (https://digitalfire.com/glossary/flocculation); Digitalfire "deflocculation" (https://digitalfire.com/glossary/deflocculation); Digitalfire "Epsom Salts" (https://digitalfire.com/material/epsom+salts); Sue McLeod "How to Make a Saturated Epsom Salt Solution" (https://suemcleodceramics.com/how-to-make-a-saturated-epsom-salt-solution-to-flocculate-your-glazes/); Linda Arbuckle "Additives for Ceramic Use" handout (https://www.lindaarbuckle.com/handouts/additives.pdf); Hardwick Handmade (https://hardwickhandmade.com/ceramic-material-clay-pottery/flocculation-deflocculation-materials-clay/).
**Confidence:** High
**Verification:** Multiple independent sources. Linda Arbuckle (University of Florida ceramics professor) handout is a particularly authoritative source.
**Notes:** Over-flocculating creates a glaze that gels too much and applies unevenly. Over-deflocculating creates a glaze that settles into an impenetrable hard pan at the bottom of the bucket. The goal is a glaze that stays suspended, stirs easily, and applies evenly. Vinegar works as a flocculant but its effect can be temporary as the acid gets neutralized by alkaline materials in the glaze.

### Sieving
**Statement:** Glazes should be sieved (screened) through a mesh sieve to remove lumps, undissolved particles, and contaminants. Standard practice:
- **80-mesh sieve** is the most common for stoneware and earthenware glazes (80 strands per inch)
- **100-120 mesh** for finer work
- **200+ mesh** for porcelain or glazes requiring very smooth application
- Pass the glaze through the sieve 2-3 times for best results
- For large batches (>2000g), pre-sieve through a coarser mesh (40-60) first
**Source:** Digitalfire "sieve" (https://digitalfire.com/glossary/sieve); Ceramic Arts Network "Mesh Size" (https://ceramicartsnetwork.org/ceramic-recipes/recipe/Mesh-Size); Community discussion on sieve mesh sizes (https://community.ceramicartsdaily.org/topic/4591-what-mesh-sieve-do-you-screen-to-for-dipping-glazes/); Glazy "Mixing Test Recipes" (https://help.glazy.org/testing/mixing-tests).
**Confidence:** High
**Verification:** Consistent across multiple web sources and ceramic community consensus.
**Notes:** Some special-effect glazes (e.g., those with coarse materials like granular manganese or ilmenite for speckling) should NOT be fully sieved, or should use a coarser mesh, to preserve the desired texture.

### Aging Glazes
**Statement:** Freshly mixed glazes benefit from aging — sitting for 24-48 hours after initial mixing allows minerals to fully hydrate, clay particles to disperse evenly, and the suspension to reach equilibrium. Some potters age glazes for weeks or months, believing longer aging produces smoother application and more consistent results. The bacterial action in aged glazes can also contribute to better suspension (organic matter from the aging process acts as a natural deflocculant/flocculant).
**Source:** Glazy "Mixing Test Recipes" (https://help.glazy.org/testing/mixing-tests); Treasureast "Ultimate Glaze Mixing Guide" (https://treasureast.com/blogs/popularize-science/ultimate-glaze-mixing-guide-techniques-recipes-and-tips-for-ceramic-artists); Rhodes, *Clay and Glazes*, Ch. 24 on glaze preparation.
**Confidence:** Medium-High (aging benefit is well-accepted practice, but the mechanism — especially the bacterial component — is debated among potters)
**Verification:** Web sources confirmed. The 24-48 hour minimum is widely recommended.
**Notes:** The analogy to clay aging is apt — both benefit from time. However, glazes with organic binders (CMC gum, gum arabic) can spoil if aged too long in warm conditions, developing mold or bad smell. Adding a few drops of bleach or using distilled water can prevent this.

---

## Section 3: Surface Preparation Before Glazing

### Bisque Temperature and Porosity Relationship
**Statement:** Bisque firing temperature is inversely related to porosity: lower bisque = more porous = faster glaze absorption. The practical relationship:
- **Cone 08 (~950°C):** Very porous "soft bisque." Absorbs glaze quickly — good for dipping, but pieces are fragile and absorb too fast for beginners.
- **Cone 06 (~999°C):** Still quite porous. Popular for low-fire work.
- **Cone 04 (~1060°C):** The most common bisque temperature. Good balance of strength and porosity. Works for most application methods.
- **Cone 02–1 (~1120–1137°C):** Harder bisque with lower porosity. May need dampening before glazing. Used when stronger bisque is needed for handling.
A porosity of >15% is considered ideal for glaze absorption via dipping.
**Source:** Sue McLeod Ceramics "Does a lower bisque temp = more pores?" (https://suemcleodceramics.com/does-a-lower-bisque-temp-create-more-pores/); BigCeramicStore "Choosing a Bisque Temperature" (https://bigceramicstore.com/pages/info-ceramics-tips-tip39_chose_bisque_temperature); Digitalfire "bisque" (https://digitalfire.com/glossary/bisque).
**Confidence:** High
**Verification:** Multiple web sources confirm the inverse relationship. >15% porosity figure from Glazy/Digitalfire.
**Notes:** The clay body also matters — a porcelain body at cone 04 will be less porous than a coarse stoneware at the same temperature. Some potters deliberately bisque lower than standard to get better glaze pickup on dense clay bodies.

### Cleaning Bisqueware
**Statement:** Bisqueware must be clean and free of dust, oil, and contaminants before glazing. Handling leaves skin oils; storage accumulates dust. Both prevent proper glaze adhesion and can cause crawling. Standard cleaning methods:
- **Damp sponge wipe:** Most common method — wipe all surfaces with a clean, damp sponge to remove dust and oils
- **Compressed air:** Blow off dust from intricate surfaces (use respirator)
- **Rinse under water:** For very dusty pieces, a quick rinse and dry
The key principle: the bisque surface must be uniformly clean so glaze adhesion is consistent across the entire piece.
**Source:** Digitalfire "crawling" (https://digitalfire.com/trouble/crawling); BigCeramicStore "Information on Glaze Problems" (https://bigceramicstore.com/pages/info-ceramics-glaze-problems); Ceramics Arts Network "Common Glaze Faults" (https://ceramicartsnetwork.org/daily/article/common-glaze-faults-and-how-to-correct-them).
**Confidence:** High
**Verification:** Universally recommended across sources. Dust/oil contamination is one of the most commonly cited causes of crawling.
**Notes:** Some potters routinely wash all bisqueware under running water and let it dry completely before glazing — this is especially important in shared studio environments where pieces may have been handled by many people.

### Wetting/Dampening the Bisque Before Application
**Statement:** Dampening bisque before glaze application slows absorption, giving more working time and allowing thinner, more even glaze layers. This is useful when:
- Bisque is very porous (low bisque temp) and absorbs glaze too quickly
- Applying glaze by brush and needing more open time
- Glazing large pieces where fast absorption would cause uneven thickness
- Applying a second layer over a first coat
The technique: lightly mist or sponge the surface with water, then apply glaze before it fully dries. For dipping, some potters quickly dip the piece in water, let it partially dry, then dip in glaze.
**Source:** BigCeramicStore "Choosing a Bisque Temperature" (https://bigceramicstore.com/pages/info-ceramics-tips-tip39_chose_bisque_temperature); Sue McLeod Ceramics (https://suemcleodceramics.com/does-a-lower-bisque-temp-create-more-pores/); community practice widely documented.
**Confidence:** High
**Verification:** Widely recommended technique across sources.
**Notes:** Context matters — dampening works well for porous low-fire bisque (cone 08-06) where absorption is very fast. For already-dense bisque (cone 02+), dampening can actually cause adhesion problems because there isn't enough porosity to absorb the glaze water. Rhodes notes that the bisque should be dry enough to absorb water readily but not so dry that it sucks glaze on too quickly.

### Sanding Bisque
**Statement:** Light sanding of bisqueware with fine-grit sandpaper (220-320 grit) can smooth rough surfaces, remove small bumps or kiln debris, and create a more even surface for glaze application. Sanding is done dry, and the piece must be thoroughly cleaned of sanding dust before glazing (which would otherwise cause crawling).
**Source:** General ceramic studio practice; Digitalfire (https://digitalfire.com/glossary/bisque); community consensus.
**Confidence:** Medium-High
**Verification:** Training data recall — well-established practice but less frequently written about in formal sources than other preparation methods.
**Notes:** Heavy sanding can seal the pores of the bisque surface, reducing absorption locally. Wet sanding is an alternative that reduces dust but wets the piece unevenly.

### Wax Resist on the Foot/Base
**Statement:** Applying wax resist to the bottom/foot of a pot before glazing prevents glaze from adhering to surfaces that will touch the kiln shelf. Glaze that melts onto the kiln shelf fuses the pot to the shelf, potentially ruining both. Two types of wax are commonly used:
- **Cold liquid wax resist** (water-based, commercially available — e.g., Mayco Wax Resist): easy to use, brushes clean with soap and water, most common in studios
- **Hot wax (paraffin/beeswax):** melted in a dedicated pot, applied warm. More durable resist, sharper edges, but harder to clean up and fire safety concern. Traditional method.
The wax burns off completely during firing (with some smoke — ventilate the kiln). If glaze gets on the waxed surface, it wipes off easily with a damp sponge.
**Source:** Seattle Pottery Supply "Using Wax Resist to Protect the Foot" (https://seattlepotterysupply.com/pages/using-wax-resist-to-protect-the-foot-of-a-vessel); Mayco "Wax Resist" product page (https://www.maycocolors.com/color/fired-accessories/wax-resist/); Pottery Crafters "Wax Resist Tips" (https://potterycrafters.com/wax-resist-tips/); Rat City Studios "Techniques for Using Wax Resist" (https://ratcitystudios.com/blog/2017/10/5/63bupyjlowr9v9nuainh6m03cmlmpw); Glazy wiki "Wax Resist" (https://wiki.glazy.org/t/wax-resist/265.html); Glendale Community College ceramics study guide (https://www.glendale.edu/academics/academic-divisions/visual-performing-arts-division/ceramics/study-guides/wax-resist).
**Confidence:** High
**Verification:** Multiple independent web sources confirmed.
**Notes:** Some potters prefer to leave the foot unglazed without wax — they simply avoid glazing the bottom by holding the piece by the foot while dipping. Others use a technique called "foot wiping" where they glaze the entire piece and then clean the foot with a damp sponge. Wax is more reliable, especially for production work. For a wheel-based application of wax, placing the pot on a banding wheel and spinning it while holding a wax-loaded brush against the foot creates a clean, even wax line.

File: data/guides/research/foundations/gpt-research.md
# GPT Research — Foundations (Part I)

Phase A | Researched 2026-04-09

### Seger Unity Formula Is a Comparison Model, Not a Batch Recipe
**Statement:** The Seger or unity formula rewrites a glaze formula so that the total of the flux oxides equals 1.00, making glaze formulas easier to compare chemically even though it does not tell the potter how many pounds or grams of raw materials to weigh out.
**Source:** Daniel Rhodes, *Clay and Glazes for the Potter*, pp. 172-174 (Google Books snippet results for “unity formula”); https://books.google.com/books?id=9ed8CwAAQBAJ
**Confidence:** High
**Verification:** Web search via Google Books snippets.
**Notes:** This is the chemistry model Claude mostly implied but did not cite directly. It is useful for explaining why two glaze recipes with different raw materials can still be chemically similar.

### Unity Formula Helps Explain Fit Problems Like Crazing
**Statement:** Looking at a glaze in unity formula terms is practically useful because high-expansion fluxes can be seen more clearly once the flux column is normalized; that makes it easier to diagnose why a glaze may craze or shiver on a given body.
**Source:** Daniel Rhodes, *Clay and Glazes for the Potter*, pp. 172-183 (Google Books snippet results for “unity formula”); Tony Hansen, “Glaze Crazing,” Digitalfire, https://digitalfire.com/trouble/glaze+crazing
**Confidence:** High
**Verification:** Web search via Google Books snippets plus direct web source.
**Notes:** This is a “why it matters” claim, not just a definition. Digitalfire is useful here because it links unity-formula chemistry to fit troubleshooting in current practice.

### Commercial Brush Glazes Often Run Much Lower SG Than Dipping Glazes
**Statement:** Commercial brushing glazes can have a much lower specific gravity than dipping glazes because gums and binders, not just solids loading, are doing much of the work of holding the glaze on the surface; Digitalfire gives a fresh low-fire brushing glaze example at SG 1.34.
**Source:** Digitalfire, “Brushing Glaze,” https://digitalfire.com/glossary/brushing+glaze
**Confidence:** High
**Verification:** Web search snippet.
**Notes:** This matters because comparing a brushing glaze’s SG directly to a dipping glaze’s SG can be misleading.

### Many Studio Dipping Glazes Work Near SG 1.43-1.45, But the Right Number Is Recipe-Specific
**Statement:** Many common partially fritted studio dipping glazes optimize around specific gravity 1.43-1.45, but the correct SG is always recipe-specific and must be tuned together with viscosity and thixotropy.
**Source:** Digitalfire, “Specific gravity,” https://digitalfire.com/glossary/specific+gravity; Digitalfire, “Viscosity,” https://digitalfire.com/glossary/viscosity
**Confidence:** High
**Verification:** Web search snippets.
**Notes:** This is a stronger and more chemistry-aware framing than giving one universal SG target.

### Manufacturer Targets Show That “Correct SG” Varies Across Product Lines
**Statement:** Manufacturer documentation shows that recommended SG varies even within commercial glaze systems: Mayco’s dry stoneware glazes target SG 1.47-1.51, while individual AMACO dipping and layering glazes can be recommended at SG 1.52, 1.53, 1.54, or even 1.58 depending on formula.
**Source:** Mayco Colors, “Mixing and Using Mayco Dry Glaze,” https://www.maycocolors.com/wp-content/uploads/2020/12/Mixing_and_using_mayco_dry_glazes.pdf ; AMACO product pages for DL-42 River Moss, DL-01 Ebony, DL-27 Storm Cloud, DL-60 Honeycomb, e.g. https://shop.amaco.com/dl-42-river-moss/
**Confidence:** High
**Verification:** Web search snippets from manufacturer pages and PDFs.
**Notes:** This is a useful correction to blanket SG advice. Formula-specific rheology is normal, not an exception.

### Georgies’ Dipping Conversion Sheet Separates SG From Flow Behavior
**Statement:** Georgies’ technical sheet recommends bringing converted dipping glazes to SG 1.4-1.5, then checking flow separately: after mixing, the glaze should keep spinning for about 5 seconds, or evacuate a drip cup in roughly 15-25 seconds.
**Source:** Georgies Ceramic & Clay Co., “Converting a Brushing Glaze to Dipping,” https://www.georgies.com/pdfs/Converting%20Brush%20to%20Dip.pdf ; Georgies, “Adjusting a Glaze for Dipping,” https://www.georgies.com/pdfs/Adjusting%20Glaze%20for%20Dipping.pdf
**Confidence:** High
**Verification:** Direct PDF review and web search snippets.
**Notes:** This is valuable because SG alone does not fully describe application behavior.

### Thixotropy Means a Glaze Can Be Fluid While Moving but Gel at Rest
**Statement:** Hamer defines thixotropy as a time-dependent behavior in which a ceramic suspension is fluid when stirred or shaken but thickens or gels again on standing, making it especially useful for glaze application because the slurry can move easily in the bucket yet stay put on the pot.
**Source:** Frank and Janet Hamer, *The Potter’s Dictionary of Materials and Techniques*, 3rd ed., p. 154 (OCR text via StudyLib result already opened in session)
**Confidence:** High
**Verification:** Web OCR source review.
**Notes:** Claude mentioned thixotropy indirectly; this gives the classic dictionary definition and why it matters in practice.

### Flocculation and Deflocculation Work by Changing Particle Charge Relationships
**Statement:** Deflocculants such as Darvan increase the effective anionic charge on particles so they repel one another and the slurry becomes more fluid at the same solids loading; flocculants such as Epsom salts or vinegar push the system back toward gelling and thixotropy.
**Source:** Vanderbilt Minerals, “DARVAN® 7-N Dispersing Agent” technical data sheet snippet, https://www.vanderbiltminerals.com/resources/TDS_DARVAN_7-N_C_and_R_Web.pdf ; Digitalfire, “Specific gravity,” https://digitalfire.com/glossary/specific+gravity
**Confidence:** High
**Verification:** Manufacturer technical-sheet snippet plus web search snippet.
**Notes:** This is the underlying mechanism Claude only summarized generally.

### Epsom-Salt Additions Are Small and Best Added Incrementally
**Statement:** In practice, Epsom-salt additions are small: Linda Arbuckle’s cone-04 majolica handout recommends adding only 1/2-3 teaspoons of Epsom salts to 5 gallons of glaze if flocculation is needed.
**Source:** Linda Arbuckle, “Five Great Ceramic Glazing Techniques,” Ceramics Monthly/Ceramic Arts Network PDF, p. 4, https://ceramicartsnetwork.org/docs/default-source/uploadedfiles/wp-content/uploads/2015/03/fg17-5-glazingtechniques.pdf
**Confidence:** High
**Verification:** Direct PDF review.
**Notes:** This is a concrete dosage Claude did not provide. The exact amount still varies with recipe and water chemistry.

### Weight-Per-Volume Measurement Is Straightforward and Reproducible
**Statement:** Measuring glaze weight in a known volume gives an unambiguous SG value: if 100 mL of glaze weighs 145 g, the SG is 1.45; the same logic works with a marked cup if the water weight for that cup is known.
**Source:** The Studio Manager, “How to Test Specific Gravity in a Ceramic Glaze and Why It’s Important,” https://www.thestudiomanager.com/posts/how-to-test-specific-gravity-in-a-ceramic-glaze-and-why-its-important
**Confidence:** High
**Verification:** Direct webpage review.
**Notes:** This source is not a classic engineering text, but it explains the procedure clearly and concretely.

### Hydrometers Are Usable, but the Ceramic Range Is Compressed
**Statement:** Hydrometers can be used for ceramic glazes, but because many useful glaze slurries cluster tightly around SG 1.4-1.5, readings are compressed and can be hard to read accurately; that is one reason many potters prefer direct weight-per-volume measurement.
**Source:** Digitalfire, “Specific gravity,” https://digitalfire.com/glossary/specific+gravity ; The Studio Manager, “How to Test Specific Gravity in a Ceramic Glaze and Why It’s Important,” https://www.thestudiomanager.com/posts/how-to-test-specific-gravity-in-a-ceramic-glaze-and-why-its-important
**Confidence:** High
**Verification:** Web search snippets plus direct webpage review.
**Notes:** This partly qualifies Claude’s strong anti-hydrometer framing: hydrometers are workable, but less informative for narrow ceramic ranges and thixotropic slurries.

### Raw Glaze Materials Are Commonly Ground Much Finer Than Most Studio Sieves
**Statement:** Rhodes notes that glaze materials are usually fine enough to pass a 200-mesh screen, which means studio sieving is often less about creating fineness from scratch and more about breaking agglomerates, catching contaminants, and re-homogenizing the slurry.
**Source:** Daniel Rhodes, *Clay and Glazes for the Potter*, p. 133 (Google Books snippet result for “dry glaze” / “200 meshes to the inch”); https://books.google.com/books?id=9ed8CwAAQBAJ
**Confidence:** Medium
**Verification:** Web search snippet via Google Books.
**Notes:** This does not replace Claude’s 80/100/120-mesh studio sieve guidance; it explains why those studio screens can still work even though the raw powders are much finer.

### Cone-04 Is Common, but “Enough Porosity” Depends on the Body
**Statement:** For low-fire terra cotta, fired body porosity around cone 06-04 is often still in the 10-15% range, which is why these bodies can accept glaze readily; but highly vitrifying specialty bodies may reach near-zero porosity by cone 04 and therefore need a much lower bisque.
**Source:** Digitalfire, “Leaking of Fired Ceramics,” https://digitalfire.com/trouble/leaking+of+fired+ceramics ; Digitalfire, “Zero4,” https://digitalfire.com/glossary/zero4
**Confidence:** High
**Verification:** Web search snippets.
**Notes:** This is an important caveat to generic bisque advice. Body composition matters as much as cone number.

### Lower Bisque Improves Absorption but Trades Away Strength
**Statement:** Digitalfire specifically notes that many terra-cotta bodies work better with dipping glazes when bisque-fired fairly low, such as cone 06, because more porosity remains; practical studio guidance likewise treats cone 06 bisque as more porous but more fragile than cone 04 bisque.
**Source:** Digitalfire, recipe G1916Q snippet, https://www.digitalfire.com/recipe/g1916q ; Pottery Crafters, “What Temperature Do I Bisque Fire Pottery Clay To?” snippet via DuckDuckGo search
**Confidence:** Medium-High
**Verification:** Web search snippets.
**Notes:** The exact absorption percentage depends strongly on body formulation, not just temperature.

### Dampening Can Help Pickup, but Over-Wetting Can Trigger Crawling
**Statement:** Slightly dampening bisque before dipping can improve glaze pickup and suppress dust, but too much water can move the raw glaze layer, encourage color migration, and increase crawling risk.
**Source:** Linda Arbuckle, “Five Great Ceramic Glazing Techniques,” pp. 4-5, https://ceramicartsnetwork.org/docs/default-source/uploadedfiles/wp-content/uploads/2015/03/fg17-5-glazingtechniques.pdf
**Confidence:** High
**Verification:** Direct PDF review.
**Notes:** This is a needed caveat to “dampen the bisque” advice. It helps especially with stiff low-fire base glazes like majolica, but it is not universally beneficial.

### Cold Wax Resist Is the Current Studio Default Because It Solves Most Foot-Waxing Needs More Safely
**Statement:** Water-based cold wax resist is now the routine studio choice for waxing feet because it repels glaze effectively, burns away in firing, and avoids the handling hazards of melted hot wax; Mayco explicitly recommends it for waxing the foot of thrown pieces.
**Source:** Mayco Colors, “Wax Resist,” https://www.maycocolors.com/color/fired-accessories/wax-resist/ ; Ceramic Arts Network/Pottery Making Illustrated, “A Cooler Alternative,” snippet via DuckDuckGo search
**Confidence:** High
**Verification:** Manufacturer page snippet plus practitioner article snippet.
**Notes:** Hot wax still gives a crisp line and some production potters prefer it, but the safety and cleanup tradeoff is real.

### Terra Sigillata Can Function as an Intentional Base Layer Under Glaze
**Statement:** Terra sigillata is not only a standalone burnished finish; some commercial ceramic suppliers explicitly recommend it as a very fine engobe “best under a glaze,” making it a legitimate specialized base-layer choice rather than only a historical surface treatment.
**Source:** Walker Ceramics Australia, “Terra Sigillata,” https://shop.walkerceramics.com.au/AD4976.1/Terra-Sigillata/pd.php
**Confidence:** Medium
**Verification:** Web search snippet.
**Notes:** This is a bonus/uncommon prep technique. Performance depends on the clay body, firing range, and the glaze layered over it.

### Slip Can Also Be Used at Bisque Stage, but Fit Matters
**Statement:** Slip decoration is not strictly limited to leather-hard application; Ceramic Arts Network notes slips can be applied in the bisque state for thin, skin-like surfaces, but because slips are clay-rich they still need compatible shrinkage and firing behavior if they are going under glaze.
**Source:** Ceramic Arts Network, “How to Decorate Pottery Surfaces with Slips in the Bisque State,” https://ceramicartsnetwork.org/daily/article/How-to-Decorate-Pottery-Surfaces-with-Slips-in-the-Bisque-State
**Confidence:** Medium
**Verification:** Web search snippet.
**Notes:** This is another uncommon prep route. It is much more context-dependent than ordinary bisque glazing.

File: data/guides/research/foundations/grok-research.md
### What a Ceramic Glaze Is (Composition: Glass-Former + Flux + Alumina)
**Statement:** A ceramic glaze is a combination of raw materials that reacts to heat to produce a glass coating on ceramic pieces; it consists primarily of a glass-former (silica/SiO2, the most common), fluxes (metal oxides such as sodium, potassium, calcium that lower the maturing temperature and assist in glass formation), and alumina (Al2O3, the major viscosity agent that stabilizes the glaze, prevents excessive running, and binds it to the vertical surface of the ware).
**Source:** Mayco Colors "Ceramics 101" technical booklet (p. 3, 17; accessed via browse_page tool on https://www.maycocolors.com/wp-content/uploads/2020/12/ceramics101.pdf); IU Southeast Ceramics Studio Clay and Glaze Materials Handbook (p. 3; accessed via browse_page tool on https://claybucket.com/wp-content/uploads/materials-handbook.pdf); Linda Arbuckle Ceramic Materials handout PDF (multiple entries on silica, fluxes, alumina hydrate; accessed via browse_page tool).
**Confidence:** High
**Verification:** Original manufacturer PDF and studio handbook PDFs accessed directly via browse_page tool.
**Notes:** Well-established fact across manufacturer and educational sources; alumina also sourced via clays/frits; exact ratios vary by cone range (more flux for low-fire); distinguishes from practitioner opinions.

### How Glazes Differ from Paint (Melting, Fusion to Clay Body, Permanent Transformation)
**Statement:** Unlike paint (a surface coating that does not melt or chemically fuse), a glaze is not paint but a combination of chemicals and raw materials that melts during firing to form a permanent glass layer chemically bonded/fused to the porous clay body, making the ware leak-proof, durable, and easy to clean; the unfired glaze appears dull but transforms permanently like a "butterfly" upon heat.
**Source:** Mayco Colors "Ceramics 101" technical booklet (p. 17; accessed via browse_page tool on https://www.maycocolors.com/wp-content/uploads/2020/12/ceramics101.pdf).
**Confidence:** High
**Verification:** Original manufacturer PDF accessed directly via browse_page tool.
**Notes:** Manufacturer-specific emphasis; no cone-range caveat but underfired glazes remain non-vitrified (cloudy/milky); cross-checked with Rhodes references in handbooks but primary from Mayco.

### The Role of Bisque Firing in Preparing for Glaze
**Statement:** Bisque firing burns off organic material in greenware as gas, creating a porous ware suitable for glaze absorption and adhesion; it must be fired at least one cone (preferably two) hotter than the subsequent glaze firing to prevent additional gases causing defects like pinholes/blistering during glaze fire.
**Source:** Mayco Colors "Ceramics 101" technical booklet (p. 12; accessed via browse_page tool on https://www.maycocolors.com/wp-content/uploads/2020/12/ceramics101.pdf); IU Southeast Ceramics Studio Clay and Glaze Materials Handbook (porosity/absorption definition p. 11-12; accessed via browse_page tool).
**Confidence:** High
**Verification:** Original manufacturer PDF and handbook accessed directly via browse_page tool.
**Notes:** Applies across low/mid/high fire but critical for low-fire (cone 06); some high-fire porcelains bisque at cone 10 then glaze lower.

### Cone Ranges and What They Mean for Glaze Selection
**Statement:** Cone ranges indicate glaze maturation temperature: low-fire (Cone 06/05-04, e.g., many commercial glazes like Mayco Series 2000); mid-fire (Cone 4-7); high-fire (Cone 8-11); glazes must reach their labeled shelf cone exactly for proper fusion, color, and food-safety; underfired glazes appear cloudy/milky/lacking sheen.
**Source:** Mayco Colors "Ceramics 101" technical booklet (p. 5, 13; accessed via browse_page tool on https://www.maycocolors.com/wp-content/uploads/2020/12/ceramics101.pdf); IU Southeast handbook (frit cone examples p. 48-56).
**Confidence:** High
**Verification:** Original manufacturer PDF accessed directly via browse_page tool.
**Notes:** Mayco low-fire glazes mature at shelf cone 06; dinnerware-safe only when exact cone reached; varies by clay body (check manufacturer).

### Specific Gravity: What It Is, Target Ranges for Dipping, Pouring, Spraying, Brushing
**Statement:** Specific gravity (SG) is the ratio of glaze weight to the same volume of water; target ranges are approximately 1.47-1.51 for dipping Mayco dry glazes (1-sec dip), 1.40-1.70 general for dipping (lower ~1.4 for clears, higher for opaque), ~1.25-1.55 for brushing (with gums), and similar for pouring/spraying with adjustments for flow.
**Source:** Mayco dry glaze mixing technical guidance (via team cross-reference to official PDF); IU Southeast handbook and digitalfire.com practitioner summaries cross-checked with Mayco Ceramics 101 consistency notes (p. 18-19); Spectrum references ~1.50-1.70 dipping.
**Confidence:** High
**Verification:** Manufacturer PDFs and technical data accessed via web_search/browse_page; weight method confirmed in practitioner sources.
**Notes:** Varies by manufacturer/clay content; lower SG for brushing to avoid drag; cone-range neutral but high-iron bodies may need adjustment.

### Hydrometer vs. Weight-per-Pint Method — Pros/Cons
**Statement:** The weight-per-volume (or per-pint) method (weigh glaze, divide by volume of water in same container) is preferred for accuracy in creamy glazes; hydrometers are less reliable as they are affected by viscosity/thixotropy rather than true SG and hard to read accurately in 1.4-1.5 range typical for pottery glazes.
**Source:** Sue McLeod Ceramics article (via web_search results); digitalfire.com and team cross-references to practitioner testing.
**Confidence:** Medium
**Verification:** Web_search results confirming practitioner consensus; no direct manufacturer PDF mandates one over the other.
**Notes:** Weight method is standard "why" (direct density measure); hydrometer pros: quick but cons outweigh for viscous glazes; no cone-range dependency.

### Deflocculants (Darvan 7, Darvan 811) and Flocculants (Epsom Salts, Vinegar, Calcium Chloride) — What They Do, How Much to Use
**Statement:** Deflocculants like Darvan 7/811 (sodium polyacrylate, liquid) disperse particles to reduce water content/viscosity without thinning (typical 0.3-0.5% for porcelain, up to double for high-iron stoneware); flocculants like Epsom salts (0.1-0.5% saturated solution, or 0.2-1% dry weight) increase thixotropy/stickiness to prevent settling; Darvan advantages: less mold attack, stable slurries vs. sodium silicate/soda ash.
**Source:** IU Southeast handbook (p. 10, 44; accessed via browse_page); Vanderbilt Minerals DARVAN 811 TDS (accessed via web_search); Linda Arbuckle handout (Epsom salts flocculent entry).
**Confidence:** High
**Verification:** Original manufacturer TDS and handbook PDFs accessed via tools.
**Notes:** Darvan 811 preferred for glazes/bodies over Darvan 7 in some cases; over-deflocculation thins excessively; cone-range neutral but more needed in high-clay recipes; conflicting old sources still recommend sodium silicate.

### Sieving: Recommended Mesh Sizes (80 vs. 100 vs. 200), Technique, Number of Passes
**Statement:** Glazes should be sieved/strained through 80 mesh (or finer) before use to remove lumps/grit; 200 mesh for finer materials like feldspars in recipes; typical technique: single or double pass with 80 mesh for prepared glazes.
**Source:** Mayco Ceramics 101 (p. 18: "Strain dipping glaze using 80 mesh or finer"; accessed via browse_page); IU handbook (material mesh specs e.g., 200 mesh feldspars).
**Confidence:** High
**Verification:** Original Mayco PDF accessed via browse_page tool.
**Notes:** 80 mesh standard for application; finer (100-200) for raw material prep; multiple passes if lumpy; prevents grit defects.

### Aging Glazes: Why It Helps, How Long, Mechanisms
**Statement:** Aging newly mixed glazes (days to weeks) allows particles to blend, aligns clay particles, improves suspension/thixotropy, and reduces settling; soluble materials (e.g., nepheline syenite) can cause viscosity changes over time that aging stabilizes.
**Source:** IU Southeast handbook (p. 10; accessed via browse_page); Mayco general slip/glaze aging note in Ceramics 101 (p. 4).
**Confidence:** Medium
**Verification:** Handbook PDF accessed via browse_page tool.
**Notes:** More critical for slips than glazes; mechanism is particle alignment/solubility equilibration; no strict "how long" but "prescribed time" per source.

### Bisque Temperature vs. Porosity Relationship (Cone 08 Through Cone 02 — What Changes)
**Statement:** Lower bisque temperatures (e.g., cone 08-010) produce higher porosity/absorption for better glaze uptake but more fragile ware; higher bisque (cone 04-02) reduces porosity (less absorption, sturdier piece) as fluxes begin to melt and densify the body.
**Source:** Sue McLeod Ceramics article and Ceramic Arts Daily forum summaries (via web_search); Mayco Ceramics 101 (p. 12: two-cone hotter bisque recommendation).
**Confidence:** High
**Verification:** Web_search results cross-checked with Mayco PDF.
**Notes:** Common recommendation: cone 04-06 bisque for most; cone 08 for raku/pit firing; earthenware vs. stoneware varies.

### Cleaning Bisqueware: Removing Dust, Oils, Contaminants (Methods + Why Each Matters)
**Statement:** Wipe bisqueware with a damp sponge or dusting brush before glazing to remove dust, oils, and contaminants; this prevents crawling (poor adhesion) and ensures even glaze bonding as dust/oil creates barriers.
**Source:** Mayco Ceramics 101 (p. 18: "Wipe the piece with a damp sponge before starting"; accessed via browse_page tool).
**Confidence:** High
**Verification:** Original manufacturer PDF accessed directly via browse_page tool.
**Notes:** Critical for all cone ranges; oils from handling are primary contaminant.

### Wetting/Dampening Bisque Before Application — When It Helps, When It Hurts, Technique
**Statement:** Dampening bisque slightly before application can help even absorption on very porous ware but is generally not recommended as it reduces glaze uptake; wipe with damp sponge (not soaking) is standard to remove dust without over-wetting.
**Source:** Mayco Ceramics 101 (p. 18 damp sponge wipe; accessed via browse_page); general practitioner consensus from search results.
**Confidence:** Medium
**Verification:** Mayco PDF verified; conflicting practitioner opinions noted.
**Notes:** Hurts on low-porosity bisque (reduces adhesion); helps only if extremely dry/dusty; technique: light damp, not wet.

### Sanding Bisque for Smoother Coats
**Statement:** Light sanding of bisque (after cleaning) produces smoother glaze coats by reducing surface irregularities that cause uneven application or texture.
**Source:** Practitioner sources cross-referenced in web_search (e.g., general glazing prep); no direct manufacturer contradiction.
**Confidence:** Low
**Verification:** No primary manufacturer PDF accessed explicitly stating sanding; based on consensus.
**Notes:** Not universally recommended (risks dust); use fine grit post-cleaning.

### Wax Resist on the Foot/Base: Hot Wax vs. Cold Liquid Wax, Application Technique, Why It Matters for Kiln Shelves
**Statement:** Wax resist (hot wax or cold liquid) applied to feet/bases prevents glaze adhesion there, protecting kiln shelves from sticking/melted glaze runs; hot wax (melted) for precise control, cold liquid for ease; apply evenly before glazing.
**Source:** Mayco product accessories (AC-302 Wax Resist referenced in search); standard in all handbooks.
**Confidence:** High
**Verification:** Manufacturer accessory data via web_search.
**Notes:** Essential for all firings; hot wax more durable but requires heating setup.
