Repository: Bodhiswan/GlazeInventory

# Glaze Library

Glaze Library is a Next.js App Router application for ceramic studios and glaze libraries. Members sign in with Supabase magic links, maintain a private glaze inventory, generate all owned 2-glaze combinations automatically, and publish kiln-tested photos for other signed-in members to browse.

## Stack

- Next.js 16 App Router
- Tailwind CSS 4
- Supabase Auth, Postgres, and Storage
- Stripe Checkout + Billing Portal subscription support
- Vercel-ready deployment

## Local development

1. Install dependencies:

```bash
npm install
```

2. Copy the environment template:

```bash
cp .env.example .env.local
```

3. Add your Supabase values to `.env.local`:

```bash
NEXT_PUBLIC_SUPABASE_URL=...
NEXT_PUBLIC_SUPABASE_PUBLISHABLE_KEY=...
SUPABASE_SERVICE_ROLE_KEY=...
STRIPE_SECRET_KEY=...
STRIPE_MEMBER_PRICE_ID=...
STRIPE_WEBHOOK_SECRET=...
NEXT_PUBLIC_SITE_URL=http://localhost:3000
```

4. Link the repo to your hosted Supabase project:

```bash
npm run supabase:login
npm run supabase:link -- --project-ref your-project-ref
```

5. Push schema and starter catalog to the linked project:

```bash
npm run supabase:push
```

6. Configure Stripe billing:

- Create a recurring Stripe Price for the membership plan.
- Copy the Price ID into `STRIPE_MEMBER_PRICE_ID`.
- Point your Stripe webhook endpoint at `/api/stripe/webhook`.
- Subscribe the webhook to `checkout.session.completed`, `checkout.session.expired`, `customer.subscription.created`, `customer.subscription.updated`, and `customer.subscription.deleted`.

7.

# Glazing Guide Research — Multi-AI Collaboration

This directory contains research from three AI models (Claude, GPT, Grok) working in parallel to build the most comprehensive glazing guide on the internet. **Bodhi Swan** serves as arbiter and editor-in-chief.

---

## How This Works

1. All three models research the same topics independently
2. Each model writes findings to `[model]-research.md` in the relevant topic folder
3. Claude merges all research, flags conflicts, and produces a merged draft
4. Bodhi reviews and makes final calls on any disagreements
5. Claude implements the approved content as pages in the app

---

## Research Output Format

**Every model must use this format for each claim:**

```markdown

### [Topic / Claim Title]
**Statement:** [The factual claim being made]
**Source:** [Book + Author + Page # / URL / Museum accession #]
**Confidence:** High / Medium / Low
**Verification:** [How was this verified? Original source, or training data recall?]
**Notes:** [Caveats, context-dependency, or disagreement with other sources]
```

---

## Quality Criteria (ALL must be met)

1. **Verifiable** — every claim cites a specific source (book + page, URL, manufacturer doc)
2. **Practically valuable** — helps a potter make better decisions, not just trivia
3. **Explains the "why"** — never just "apply 3 coats" without explaining thickness and reasoning
4. **Context-aware** — note when advice varies by cone range, clay body, kiln type
5. **Culturally respectful** — proper terminology in original language, accurate attribution
6. **Tradition vs. technique** — distinguish historical methods from modern interpretations

---

## Arbitration Rules (when models disagree)

1. **Source wins over memory** — a specific book + page citation beats training data recall
2. **Multiple sources beat single** — 2 models citing different sources that agree > 1 model with 1 source
3. **Manufacturer data is authoritative** for their own products
4. **Academic/museum sources are authoritative** for historical traditions
5. **Practitioner sources are authoritative** for practical technique
6. **Genuine conflicts** go to `arbitration/conflicts.md` for Bodhi to decide

---

## Directory Structure

```
research/
├── README.md                  ← You are here
├── sources.json               ← Master reference database
├── foundations/               ← Part I: Glaze basics, consistency, surface prep
│   ├── claude-research.md
│   ├── gpt-research.md
│   └── grok-research.md
├── troubleshooting/           ← Part VI: Glaze defects (causes + fixes)
│   ├── claude-research.md
│   ├── gpt-research.md
│   └── grok-research.md
├── application/               ← Part II: Dipping, pouring, spraying, brushing
├── layering/                  ← Part III: Interaction theory, strategies, testing
├── decorative/                ← Part IV: Resist, sgraffito, mishima, underglaze
├── firing/                    ← Part V: Atmosphere, ramp, cooling, kiln types
├── traditions/                ← Part VII: International ceramic traditions
│   ├── east-asian/            ← Japanese, Chinese, Korean
│   ├── middle-eastern/        ← Lusterware, Iznik, Persian blue
│   ├── mediterranean/         ← Maiolica, azulejo, faience
│   ├── european/              ← Salt glaze, slipware, Leach, Scandinavian
│   ├── american/              ← Edgefield, Arts & Crafts, studio pottery
│   ├── african/               ← West African, North African, contemporary

File: data/guides/research/troubleshooting/claude-research.md
# Claude Research — Troubleshooting (Part VI)

Phase A | Researched 2026-04-09

---

## Section 18: Common Glaze Defects

### Crawling
**Statement:** Crawling occurs when molten glaze pulls away from areas of the pot during firing, forming beads or islands of glaze with bare clay patches between them. The glaze essentially "crawls" into clumps rather than forming a smooth coating. Causes include:
1. **Dusty or greasy bisqueware** — oils from handling or dust prevent adhesion
2. **Excessively thick application** — thick glaze develops cracks during drying; these cracks become separation points when the glaze melts
3. **High surface tension in the melt** — some materials (zirconium, tin oxide, high zinc) increase surface tension
4. **High shrinkage during drying** — glazes with high raw clay content (especially uncalcined kaolin or ball clay) shrink excessively as they dry, cracking the raw glaze layer
5. **Under-fired bisque** — remaining organic matter repels glaze

**Fixes:**
- Clean bisqueware thoroughly before glazing (damp sponge wipe)
- Apply glaze at appropriate thickness (thinner coats)
- Calcine high-shrinkage materials (kaolin, zinc oxide) — replace a portion of raw clay with calcined clay
- Add a small amount of gum (CMC) to improve raw adhesion
- Reduce zirconium and tin oxide if possible
- Add a small amount of flux to reduce surface tension in the melt
- Ensure a complete bisque firing that burns out all organics
**Source:** Digitalfire "crawling" (https://digitalfire.com/trouble/crawling); Ceramic Arts Network "5 Glaze Defects and Expert Solutions" (https://ceramicartsnetwork.org/daily/article/How-to-Correct-Five-Common-Ceramic-Glaze-Defects); Glazy "Common Glaze Defects" (https://help.glazy.org/concepts/defects); BigCeramicStore "Glaze Problems" (https://bigceramicstore.com/pages/info-ceramics-glaze-problems); Wikipedia "Glaze defects" (https://en.wikipedia.org/wiki/Glaze_defects).
**Confidence:** High
**Verification:** Multiple independent web sources confirmed. Crawling is one of the most documented glaze defects.
**Notes:** Crawling is more common in matte glazes than glossy ones, because matte glazes typically have higher alumina content (which increases surface tension and viscosity). Some potters intentionally exploit crawling as a decorative effect — certain crawl glazes are formulated specifically to create textured, beaded surfaces.

---

### Pinholing and Bloating
**Statement:** Pinholes are tiny holes (about pinhead size) in the fired glaze surface. They form when gas bubbles rise through the molten glaze but the glaze is too viscous or the firing too short for the surface to heal. Bloating is a more severe form where trapped gas causes the clay body itself to swell. Causes include:
1. **Incomplete burnout of organic matter or carbonates** in the clay body — gases escape during glaze melting
2. **Insufficient soak time at peak temperature** — glaze doesn't have time to smooth over
3. **Excessively fast ramp rate** through the 600-900°C range (burnout zone) — volatiles don't have time to escape before the surface seals
4. **Thick glaze application** — more material to outgas through
5. **Over-reduction in gas kilns** — carbon trapping at the surface
6. **Contaminated clay body** (plaster bits, calcium nodules that outgas)

**Fixes:**
- Slow down bisque firing, especially through 600-900°C, to allow complete burnout of organics and carbonate decomposition
- Add a soak (hold) at peak glaze temperature — 10-30 minutes allows the surface to heal
- Slow the ramp rate in the final 100°C approach to peak temperature
- Apply glaze at appropriate thickness (not too thick)
- Ensure clay body is properly prepared (wedged, free of contamination)
- For gas kilns: ensure proper ventilation during early firing stages
**Source:** Digitalfire "Glaze Pinholes, Pitting" (https://digitalfire.com/trouble/glaze+pinholes,+pitting); Ceramic Arts Network "5 Glaze Defects" (https://ceramicartsnetwork.org/daily/article/How-to-Correct-Five-Common-Ceramic-Glaze-Defects); Glazy "Common Glaze Defects" (https://help.glazy.org/concepts/defects); BigCeramicStore (https://bigceramicstore.com/pages/info-ceramics-glaze-problems).
**Confidence:** High
**Verification:** Multiple sources agree on causes and remedies.
**Notes:** Pinholing is one of the most frustrating defects because it can have multiple contributing causes simultaneously. The most reliable fix is usually a combination of slower bisque firing + soak at peak glaze temperature. The "drop-and-hold" technique (firing slightly past peak, then dropping temperature and soaking) is effective for some glazes.

---

### Crazing
**Statement:** Crazing is a network of fine cracks in the glaze surface, similar to crackle in old china. It occurs when the glaze's coefficient of thermal expansion (CTE) is higher than the clay body's — as the kiln cools, the glaze contracts more than the clay, putting the glaze under tension until it cracks. Causes include:
1. **Glaze expansion mismatch** — too much sodium, potassium, or lithium in the glaze formula (these are high-expansion fluxes)
2. **Thick application** — thicker glaze has less body compression acting on it
3. **Underfired glaze** — the silica hasn't fully dissolved into the glass matrix
4. **Delayed crazing** — can appear weeks or months after firing, often triggered by moisture absorption into the body (common in earthenware)
5. **Thermal shock** — rapid cooling, especially through the quartz inversion point (~573°C)

**Fixes:**
- Increase silica (flint/quartz) in the glaze — silica lowers thermal expansion
- Increase alumina (add more clay/kaolin to the glaze recipe)
- Decrease high-expansion fluxes: reduce sodium (soda feldspar, nepheline syenite), potassium (potash feldspar), and lithium
- Substitute low-expansion fluxes: increase calcium (whiting), magnesium (talc, dolomite), zinc, or barium
- Apply glaze thinner
- Fire to full maturity — ensure the glaze reaches its intended cone
- Slow the cooling rate through quartz inversion (~573°C)
**Source:** Digitalfire "Glaze Crazing" (https://digitalfire.com/trouble/glaze+crazing); Soul Ceramics "Crazing in Pottery Glaze" (https://www.soulceramics.com/pages/crazing-pottery-glaze); Ceramic Arts Network "Common Glaze Faults" (https://ceramicartsnetwork.org/daily/article/common-glaze-faults-and-how-to-correct-them); Glazy (https://help.glazy.org/concepts/defects); Wikipedia "Glaze defects" (https://en.wikipedia.org/wiki/Glaze_defects).
**Confidence:** High
**Verification:** This is one of the best-documented glaze defects. Multiple sources agree.
**Notes:** Crazing makes functional ware (food-safe) problematic — cracks harbor bacteria and can weaken the piece over time. Some traditions (raku, Chinese Guan/Ge ware) intentionally use crazing as a decorative effect, sometimes rubbing ink or tea into the cracks to accentuate the pattern. The key point is that crazing is always a fit problem between glaze and body — the fix must address the expansion mismatch, not just the symptoms.

---

### Shivering
**Statement:** Shivering is the opposite of crazing — the glaze is under too much compression (its CTE is much lower than the body's). Instead of cracking like crazing, the glaze literally lifts off the body in sharp, razor-edged flakes or slivers. This is a **safety hazard** for functional ware because glass slivers can end up in food or drink. Causes:
1. **Glaze expansion too low relative to the body** — too much silica in the glaze, or a body with very high expansion
2. **Excessively thick application** — amplifies compression stress
3. **Sharp edges on the form** — compression concentrates at edges, lips, and rims

**Fixes:**
- Decrease silica in the glaze
- Increase high-expansion fluxes (sodium, potassium) — increase soda feldspar or nepheline syenite
- Decrease silica in the clay body (alternatively)
- Apply glaze thinner, especially on edges
- Round off sharp edges on forms (compression concentrates at sharp angles)
**Source:** Glazy "Common Glaze Defects" (https://help.glazy.org/concepts/defects); Ceramic Arts Network "5 Glaze Defects" (https://ceramicartsnetwork.org/daily/article/How-to-Correct-Five-Common-Ceramic-Glaze-Defects); Digitalfire "ceramic glaze defects" (https://digitalfire.com/glossary/ceramic+glaze+defects); BigCeramicStore (https://bigceramicstore.com/pages/info-ceramics-glaze-problems).
**Confidence:** High
**Verification:** Multiple sources confirmed. Shivering is well-documented as the inverse of crazing.
**Notes:** A small amount of compression in the glaze is actually desirable — it makes the glaze stronger and more durable. The problem is when compression exceeds the glaze's strength. Shivering is less common than crazing but more dangerous. It's most common on rims and edges where the body cross-section is thin.

---

### Running and Dripping
**Statement:** Running occurs when glaze becomes too fluid during firing and flows down vertical surfaces, pooling at the base and potentially fusing the piece to the kiln shelf. Causes:
1. **Overfiring** — firing beyond the glaze's intended cone makes it too fluid
2. **Excessively thick application** — more material + gravity = more flow
3. **High flux content** — too much flux in the recipe creates an overly fluid melt
4. **Layered glazes** — two glazes can create a eutectic (lower melting point at their interface), causing excessive flow even at the correct temperature
5. **Kiln atmosphere issues** — reduction can increase fluidity of some glazes

**Fixes:**
- Fire to the correct cone (don't overfire)
- Apply glaze thinner, especially on the lower half of vertical pieces
- Reduce flux in the recipe (replace some flux with alumina or silica)
- Test layered combinations on vertical test tiles before committing to a piece
- Keep the bottom 1/4 inch of the pot glaze-free as a safety margin
- Use a catch tray (a bisque dish or kiln shelf cookie under the piece) for glazes known to run
**Source:** Digitalfire "ceramic glaze defects" (https://digitalfire.com/glossary/ceramic+glaze+defects); BigCeramicStore (https://bigceramicstore.com/pages/info-ceramics-glaze-problems); Ceramic Arts Network (https://ceramicartsnetwork.org/daily/article/common-glaze-faults-and-how-to-correct-them).
**Confidence:** High
**Verification:** Multiple sources confirmed.
**Notes:** Running is especially common with combination/layered glazes — the eutectic effect can make glazes that are perfectly stable alone become very runny when layered. This is why testing combinations on vertical test tiles is so important. Many Cone 6 potters routinely leave the bottom 1/4" unglazed and use kiln cookies as insurance.

---

### Color Inconsistency
**Statement:** Inconsistent color across a piece or between firings can have multiple causes:
1. **Uneven glaze thickness** — thicker areas appear darker/more saturated; thinner areas appear lighter
2. **Contamination** — cross-contamination between glazes (especially copper, which is notorious for "traveling" in the kiln)
3. **Kiln atmosphere variation** — different locations in the kiln experience different amounts of heat, airflow, or reduction
4. **Inconsistent mixing** — heavy colorant particles (iron, cobalt, manganese) settle and must be thoroughly stirred before each use
5. **Batch variation** — different batches of raw materials can have slightly different chemistry

**Fixes:**
- Apply glaze at consistent thickness (use SG measurement)
- Stir/remix glaze thoroughly before each use
- Sieve glaze regularly to ensure even distribution of colorants
- Clean glaze application tools between colors
- Be aware of kiln placement effects — document where pieces are placed and correlate with results
- For critical color matching, use glaze from the same batch
**Source:** Digitalfire "ceramic glaze defects" (https://digitalfire.com/glossary/ceramic+glaze+defects); BigCeramicStore (https://bigceramicstore.com/pages/info-ceramics-glaze-problems); general ceramic practice.
**Confidence:** High
**Verification:** Training data + web sources.
**Notes:** Copper contamination is the most dramatic version of this — even tiny amounts of copper can create green spots or blushes on other glazes. In shared studios, pots with copper glazes should be fired separately or placed where drips won't reach other work. Manganese and chrome are also notorious contaminators.

---

### Blistering
**Statement:** Blisters are large bubbles (larger than pinholes) that form in the glaze surface, often leaving a "moonscape" of burst craters. They're caused by gas generation at or near peak temperature when the glaze is already sealed and viscous. Causes:
1. **Excessively thick application** — more material = more gas trapped
2. **Volatile flux components** — sodium oxide and borate frits become volatile above ~1200°C
3. **Body outgassing** — gases from bone ash, calcium carbonate, or other materials escaping through sealed glaze
4. **Residual moisture** — pieces not fully dry before glaze firing
5. **Overfiring** — can cause flux volatilization
6. **Excessively fast firing** — gases released too quickly

**Fixes:**
- Apply glaze thinner
- Ensure pieces are completely dry before loading the kiln
- Slow the firing, especially in the upper temperature range
- Add a soak at peak temperature to allow bubbles to heal
- Reduce volatile materials in the glaze recipe
- Ensure proper bisque firing to eliminate body outgassing sources
**Source:** Digitalfire "Glaze Blisters" (https://digitalfire.com/trouble/glaze+blisters); Ceramic Arts Network "5 Glaze Defects" (https://ceramicartsnetwork.org/daily/article/How-to-Correct-Five-Common-Ceramic-Glaze-Defects); Glazy (https://help.glazy.org/concepts/defects).
**Confidence:** High
**Verification:** Multiple sources confirmed.
**Notes:** Blistering vs. pinholing is a matter of degree — same mechanism (gas through molten glaze), different scale. Some potters find that switching to a slower cooling rate helps more than a soak at peak temperature, because it gives the glaze more time in its fluid state to heal.

---

### Dry / Underfired Glaze
**Statement:** A dry, rough, or matte-looking glaze that should be glossy indicates underfiring — the glaze hasn't reached its full melting temperature. The glaze particles have sintered (stuck together) but not fully fused into a smooth glass. Causes:
1. **Kiln didn't reach target temperature** — element degradation in electric kilns, insufficient gas pressure in gas kilns
2. **Cone placement error** — firing to the wrong cone
3. **Glaze applied to the wrong cone range** — e.g., a Cone 10 glaze fired to Cone 6
4. **Cold spots in the kiln** — uneven heat distribution (bottom of kiln, near doors)
5. **Glaze recipe error** — insufficient flux

**Fixes:**
- Verify kiln temperature with witness cones (not just the controller)
- Check kiln elements (electric) or burner efficiency (gas) regularly
- Ensure glaze is formulated for your firing temperature
- Adjust kiln loading for even heat distribution
- Refire to the correct temperature (often successful — underfired glazes usually fire perfectly on a second pass)
**Source:** BigCeramicStore (https://bigceramicstore.com/pages/info-ceramics-glaze-problems); Digitalfire (https://digitalfire.com/glossary/ceramic+glaze+defects); Ceramic Arts Network (https://ceramicartsnetwork.org/daily/article/common-glaze-faults-and-how-to-correct-them).
**Confidence:** High
**Verification:** Multiple sources confirmed.
**Notes:** Refiring is often the simplest fix — most underfired glazes fire perfectly on a second attempt at the correct temperature. However, refiring can change the glaze character slightly (some glazes develop different colors or surfaces when refired). Electric kiln elements degrade over time and should be tested regularly — a kiln that used to easily reach Cone 6 may struggle after hundreds of firings.

File: data/guides/research/troubleshooting/gpt-research.md
# GPT Research — Troubleshooting (Part VI)

Phase A | Researched 2026-04-09

### Crawling Can Start Before the Kiln Even Gets Hot
**Statement:** Hamer describes crawling as a defect that often begins with poor dry-glaze adhesion before firing: dust, grease, overhandling, or firing ware while it is still wet from glazing can loosen the coat so that when the glaze melts it pulls into islands instead of staying attached to the body.
**Source:** Frank and Janet Hamer, *The Potter’s Dictionary of Materials and Techniques*, 3rd ed., p. 89 (OCR text via StudyLib result already opened in session)
**Confidence:** High
**Verification:** Web OCR source review.
**Notes:** This is a useful “why” explanation missing from many beginner lists: a lot of crawling is seeded during drying, not only during melt.

### Thickened Glaze Slop and Viscous Melts Make Crawling Worse
**Statement:** Hamer also notes that a glaze slurry that has thickened by evaporation, or a glaze that is very viscous when molten, is more likely to crawl because the melted glaze prefers to pull together rather than wet the body.
**Source:** Frank and Janet Hamer, *The Potter’s Dictionary of Materials and Techniques*, 3rd ed., p. 89 (OCR text via StudyLib result already opened in session)
**Confidence:** High
**Verification:** Web OCR source review.
**Notes:** This supports thinning or reconditioning the slurry before changing the recipe.

### High-Alkali Glazes Can Both Run and Crawl
**Statement:** Rhodes notes that highly alkaline glazes can be short in firing range and have high surface tension when melted, which makes them vulnerable both to running and to crawling.
**Source:** Daniel Rhodes, *Clay and Glazes for the Potter*, p. 227 (Google Books snippet result for “crawling” / “running”); https://books.google.com/books?id=9ed8CwAAQBAJ
**Confidence:** High
**Verification:** Web search via Google Books snippets.
**Notes:** This is a useful chemistry link: the same recipe can be fluid enough to run yet still have poor wetting behavior.

### Crazing Is Primarily a Fit Problem, Not a Firing-Curve Problem
**Statement:** Digitalfire is explicit that the real cause of most crazing is thermal-expansion mismatch between glaze and body; firing changes may delay visible cracking, but if the fit is wrong they do not solve the underlying problem.
**Source:** Tony Hansen, “Glaze Crazing,” Digitalfire, https://digitalfire.com/trouble/glaze+crazing
**Confidence:** High
**Verification:** Direct webpage review.
**Notes:** This slightly qualifies some studio advice that emphasizes slow cooling or thinner application as if they were primary cures.

### Crazing Seriously Weakens Functional Ware
**Statement:** Digitalfire reports measured strength losses of roughly 300-400% in freshly fired ware with crazed glazes, because the crack network acts as pre-existing failure initiation sites.
**Source:** Tony Hansen, “Glaze Crazing,” Digitalfire, https://digitalfire.com/trouble/glaze+crazing
**Confidence:** High
**Verification:** Direct webpage review.
**Notes:** This is one of the strongest practical reasons not to dismiss crazing as merely cosmetic on functional work.

### Delayed Crazing Is Common on Porous Earthenware Because the Body Keeps Expanding
**Statement:** Hamer explains that porous earthenware bodies can absorb atmospheric moisture and expand permanently over time, while the glaze does not; the delayed tension then produces crazing even if the ware came from the kiln apparently sound.
**Source:** Frank and Janet Hamer, *The Potter’s Dictionary of Materials and Techniques*, 3rd ed., p. 89 (OCR text via StudyLib result already opened in session)
**Confidence:** High
**Verification:** Web OCR source review.
**Notes:** This is a classic explanation for delayed crazing that Claude only mentioned briefly.

### Shivering Is the More Dangerous Opposite of Crazing
**Statement:** Hamer states plainly that shivering is the worse defect because sharp flakes of glaze detach from the pot and the result is dangerous on table and kitchen ware.
**Source:** Frank and Janet Hamer, *The Potter’s Dictionary of Materials and Techniques*, 3rd ed., p. 89 (OCR text via StudyLib result already opened in session)
**Confidence:** High
**Verification:** Web OCR source review.
**Notes:** This deserves emphasis because potters sometimes tolerate slight crazing, but should not tolerate shivering on functional ware.

### Rhodes’ Practical Cure for Shivering Is to Raise Glaze Expansion
**Statement:** Rhodes treats shivering as the reverse of crazing and recommends increasing the high-expansion oxides in the glaze so the glaze contracts more on cooling, reducing excessive compression.
**Source:** Daniel Rhodes, *Clay and Glazes for the Potter*, pp. 326-327 (Google Books snippet results for “shivering”); https://books.google.com/books?id=9ed8CwAAQBAJ
**Confidence:** High
**Verification:** Web search via Google Books snippets.
**Notes:** This is the book-backed version of the usual “reverse the crazing fix” advice.

### Thinner Glaze Layers Are Less Prone to Crack Networks
**Statement:** A recent mechanics study found that when the glaze layer is thinner than the ceramic blank, thinner glaze is less prone to cracking during cooling; it also found that glaze cracks do not form when the glaze expansion coefficient is lower than that of the blank.
**Source:** Tiantian Chen et al., “Origin and Evolution of Cracks in the Glaze Surface of a Ceramic during the Cooling Process,” *Materials* 16(16), 2023, PMC10456388, https://pmc.ncbi.nlm.nih.gov/articles/PMC10456388/
**Confidence:** High
**Verification:** Direct PMC article review.
**Notes:** This is an academic reinforcement of two studio rules: don’t over-apply a glaze that is already prone to craze, and shivering/crazing fundamentally follow expansion direction.

### Incomplete Carbon Burnout Is a Shared Root Cause of Bloating, Black Coring, Pinholing, and Blistering
**Statement:** Steve Davis’ oxidized-bisque firing notes for Aardvark Clay state that incomplete carbon burnout is a common root cause of bloating, black coring, pinholing, blistering, and poor color development in later glaze firings.
**Source:** Steve Davis, “An Oxidized Bisque Firing,” Aardvark Clay PDF snippet via DuckDuckGo search, https://aardvarkclay.com/pdf/technical/Bisquefiring.pdf
**Confidence:** High
**Verification:** Web search snippet.
**Notes:** This is especially important for dense bodies, fast bisques, and kilns with poor early oxidation.

### Rough or Open Body Surfaces Promote Pinholing
**Statement:** Digitalfire notes that pinholes often occur when the clay body surface is rough, sandy, grogged, or mechanically opened by trimming, because the glaze dries over surface voids and later struggles to heal them during firing.
**Source:** Digitalfire, “Glaze Pinholes, Pitting,” https://www.digitalfire.com/trouble/glaze+pinholes%2C+pitting
**Confidence:** High
**Verification:** Web search snippet.
**Notes:** This is a practical reason to smooth rough trimmed areas before glazing, especially under stiff low-fire bases.

### Reduction and Raw Lead Make Lead-Glaze Blistering More Likely
**Statement:** Rhodes says blisters on lead-glazed ware can almost always be traced to reduction, and he also distinguishes fritted lead glazes from raw lead glazes by noting fritted versions are less prone to reduction-related blistering.
**Source:** Daniel Rhodes, *Clay and Glazes for the Potter*, pp. 231, 252, 332 (Google Books snippet results for “blistering” / “pinholing”); https://books.google.com/books?id=9ed8CwAAQBAJ
**Confidence:** High
**Verification:** Web search via Google Books snippets.
**Notes:** This is more historically relevant than contemporary for many studio potters, but it is a solid example of atmosphere-sensitive defect chemistry.

### Thick Pooled Glaze Commonly Causes Blisters on Bowl Interiors
**Statement:** Rhodes specifically notes that overly thick glaze application can produce blisters, especially where glaze pools on the inside bottom of bowls.
**Source:** Daniel Rhodes, *Clay and Glazes for the Potter*, p. 332 (Google Books snippet result for “blistering”); https://books.google.com/books?id=9ed8CwAAQBAJ
**Confidence:** High
**Verification:** Web search via Google Books snippets.
**Notes:** This gives a geometry-specific warning Claude did not include.

### Very Fluid Reactive Glazes Run Because Their Chemistry Is Already Over-Supplied With High-Expansion Fluxes
**Statement:** Digitalfire’s runny-glaze examples attribute extreme cone-6 running to high sodium and lithium content coupled with low silica, showing that dramatic glaze movement is not just an application error but often a chemistry choice.
**Source:** Digitalfire, “Runny Ceramic Glazes,” https://digitalfire.com/trouble/runny+ceramic+glazes ; Digitalfire picture note “An extremely runny glaze at cone 6,” https://digitalfire.com/picture/rweikpFFCT
**Confidence:** High
**Verification:** Web search snippets.
**Notes:** This is useful because some “reactive” visual effects are inseparable from run risk unless the chemistry is redesigned.

### Running Can Be Managed by Layer Placement and Catch Glazes
**Statement:** Digitalfire recommends managing known runny glazes with technique, including catch glazes on exteriors and stable liner glazes inside so a lake of molten glaze does not build up in the bottom of the form.
**Source:** Digitalfire, “Runny Ceramic Glazes,” https://digitalfire.com/trouble/runny+ceramic+glazes ; Digitalfire picture note “Stop a runny glaze with another glaze!,” https://digitalfire.com/picture/eKg6mFh6Dc
**Confidence:** High
**Verification:** Web search snippets.
**Notes:** This is a practical complement to recipe reformulation when the user wants to preserve a specific visual effect.

### Uneven Color Can Start in the Bucket, Not the Kiln
**Statement:** Rhodes warns that heavier glaze materials settle and, if the bucket is not stirred frequently, portions of the glaze used can be of the wrong composition; this is a direct route to color and surface inconsistency between pots or even during one glazing session.
**Source:** Daniel Rhodes, *Clay and Glazes for the Potter*, p. 300 (Google Books snippet result for “dry glaze”); https://books.google.com/books?id=9ed8CwAAQBAJ
**Confidence:** High
**Verification:** Web search via Google Books snippets.
**Notes:** This is a better-rooted explanation than blaming kiln variation for every color shift.

### A Dry, Dull, or Rough Surface Often Means Underfiring or Too-Thin Application
**Statement:** Technical handouts on glaze faults consistently describe a dry or dull glaze surface as a sign of underfiring, too-thin application, or a glaze whose formula is not mature enough for that firing; Vince Pitelka adds that if the kiln reached temperature but the glaze still looks dry, the formula needs more effective fluxing relative to alumina and silica.
**Source:** Vince Pitelka, “Common Glaze Faults,” PDF snippet via DuckDuckGo search, https://www.vincepitelka.com/wp-content/uploads/2019/03/Common-Glaze-Faults.pdf ; CeramicsWeb, “Firing Defects,” https://ceramicsweb.org/articles/tech_handouts/firing_glaze_defects.html
**Confidence:** Medium-High
**Verification:** Web search snippets.
**Notes:** This keeps the fix split correctly between firing error and recipe mismatch.

### Bonus: Leaking and Leaching Are Separate Problems, but Crazing Makes Both More Serious
**Statement:** Digitalfire distinguishes watertightness from chemical durability: functional ware should have a dense body (typically under about 1% porosity for guaranteed watertightness), and crazing also increases concern because cracks plus porous clay can harbor contamination while unstable glaze chemistries can leach colorants.
**Source:** Digitalfire, “Leaking of Fired Ceramics,” https://digitalfire.com/trouble/leaking+of+fired+ceramics ; Digitalfire, “Glaze Crazing,” https://digitalfire.com/trouble/glaze+crazing ; Digitalfire, “Glaze Leaching Test,” https://digitalfire.com/test/glle
**Confidence:** High
**Verification:** Direct webpage review plus web search snippets.
**Notes:** This is worth treating as a separate troubleshooting branch in the final guide because users often confuse “doesn’t leak water” with “food-safe glaze chemistry.”

File: data/guides/research/troubleshooting/grok-research.md
# Troubleshooting Research

### Crawling — Glaze Pulling Away into Beads, Bare Spots (Multiple Causes Ranked by Likelihood + Fixes + Caveats)
**Statement:** Primary cause (rank 1): Dust, oil, or contaminants on bisque preventing adhesion (high surface tension/poor wetting); fix: thorough damp-sponge cleaning before glazing. Rank 2: Excessive glaze shrinkage from high raw clay content; fix: calcine part of clay or source alumina elsewhere (e.g., less EPK). Rank 3: Thick application or slow drying causing cracks; fix: thinner coats, faster even drying. Other: high surface tension glazes.
**Source:** Mayco Ceramics 101 (p. 18 crawling from dirt/dust/oil; accessed via browse_page); digitalfire.com/trouble/crawling (detailed causes/fixes, accessed via web_search).
**Confidence:** High
**Verification:** Manufacturer PDF + digitalfire practitioner database.
**Notes:** Common in all cone ranges but worse in high-clay low-fire glazes; conflicting old sources blame only application vs. modern (composition).

### Pinholing / Bloating — Tiny Holes, Trapped Gas, Body Swelling (Multiple Causes Ranked by Likelihood + Fixes + Caveats)
**Statement:** Primary cause (rank 1): Underfired bisque trapping organics/gases that release in glaze fire; fix: fire bisque 1-2 cones hotter (e.g., cone 04 vs. 06 glaze). Rank 2: Fast firing or poor kiln venting trapping gases; fix: slower ramp, hold/soak at peak. Rank 3: Carbonates/sulfates in body or high-viscosity glaze trapping bubbles; fix: slower bisque, adjust glaze fluidity. Bloating from overfiring body.
**Source:** Mayco Ceramics 101 (p. 12: underfired bisque primary for pinholes; accessed via browse_page); academic paper summaries (e.g., gas from body per peer-reviewed sources via search).
**Confidence:** High
**Verification:** Manufacturer PDF accessed directly.
**Notes:** Low-fire more prone (Cone 06); high-fire stoneware less if properly bisqued; conflicting advice on soak times.

### Crazing — Fine Crack Network in Glaze Surface (Multiple Causes Ranked by Likelihood + Fixes + Caveats)
**Statement:** Primary cause: Thermal expansion mismatch (glaze COE higher than body, glaze shrinks more on cooling); fix: increase silica or decrease fluxes in glaze, or adjust body. Rank 2: Underfired glaze (too soft); fix: fire to exact cone. Rank 3: Thick glaze or rapid cooling.
**Source:** Mayco (underfired notes p. 13); IU handbook and digitalfire (COE mismatch primary); peer-reviewed papers on CTE (via web_search).
**Confidence:** High
**Verification:** Multiple PDFs and academic summaries.
**Notes:** Worse in low-fire; high-fire stoneware needs careful fit; conflicting: some add zinc for fit but risks other defects.

### Shivering — Glaze Flaking Off in Sharp Slivers (Opposite of Crazing) (Multiple Causes Ranked by Likelihood + Fixes + Caveats)
**Statement:** Primary cause: Glaze COE lower than body (glaze under compression, flakes under stress); fix: increase fluxes or decrease silica in glaze to raise COE. Rank 2: Overfired glaze becoming too fluid. Fix: lower firing temp.
**Source:** Digitalfire.com and standard texts (cross-referenced); Mayco indirect via fit notes.
**Confidence:** High
**Verification:** Practitioner/educational sources aligned with academic COE research.
**Notes:** Opposite of crazing; rare in commercial glazes but common in mismatched high-fire.

### Running / Dripping — Glaze Flowing Off Vertical Surfaces (Multiple Causes Ranked by Likelihood + Fixes + Caveats)
**Statement:** Primary cause: Overfired (too much flux/low alumina) or too-thin application/SG; fix: fire to correct cone, increase alumina, thicken to proper SG. Rank 2: High-flux glazes at cone edge.
**Source:** Mayco (glaze "soft/hard" movement p. 17); handbook viscosity notes.
**Confidence:** High
**Verification:** Manufacturer PDF.
**Notes:** Common in low-fire flowing glazes; use stilts or catch basins for high-fire.

### Color Inconsistency — Uneven Color, Contamination, Batch Variation (Multiple Causes Ranked by Likelihood + Fixes + Caveats)
**Statement:** Primary cause: Contamination (metal tools, previous batches) or uneven thickness/application; fix: dedicated tools, consistent SG/coats. Rank 2: Batch variation in commercial glazes or raw materials; fix: thorough mixing/sieving. Rank 3: Firing atmosphere/temp variation.
**Source:** Mayco (mixing warnings p. 17); general manufacturer SDS/notes.
**Confidence:** Medium
**Verification:** Manufacturer guidance.
**Notes:** Colorants sensitive in reduction vs. oxidation; cone-specific.

### Blistering — Large Burst Bubbles, Moonscape Surface (Multiple Causes Ranked by Likelihood + Fixes + Caveats)
**Statement:** Primary cause: Trapped gases from underfired bisque or body impurities; fix: hotter/slower bisque, vented firing. Rank 2: Overfiring or high surface tension.
**Source:** Mayco (p. 12 blistering link to bisque); academic defect papers.
**Confidence:** High
**Verification:** Manufacturer PDF.
**Notes:** Similar to pinholing but larger; low-fire more susceptible.

### Dry / Underfired Glaze — Rough, Matte Surface That Should Be Glossy (Multiple Causes Ranked by Likelihood + Fixes + Caveats)
**Statement:** Primary cause: Underfired (did not reach maturation cone); fix: verify pyrometer/cones, fire hotter. Rank 2: Too-thin application or low SG.
**Source:** Mayco (p. 13: underfired = cloudy/milky/lacking sheen; accessed via browse_page).
**Confidence:** High
**Verification:** Original manufacturer PDF.
**Notes:** Exact cone critical; varies by kiln type (electric vs. gas).
